Repository: bhavya8823/AI-Based-Supercapacitor-Capacitance-Prediction

# AI-Based Prediction of Specific Capacitance in Carbon-Based Supercapacitors

## Overview

This project develops a machine learning pipeline to predict the **specific capacitance (F/g)** of carbon-based supercapacitor electrodes using experimentally reported literature data. The workflow includes data collection, preprocessing, feature engineering, model development, evaluation, and interpretability analysis.

The objective is to accelerate materials screening and provide insights into the key factors influencing supercapacitor performance.

---

## Features

- Data-driven prediction of supercapacitor capacitance
- Comprehensive data cleaning and feature engineering
- Comparison of multiple machine learning models
- Explainable AI using feature importance and permutation analysis
- Visualization of model performance and physical insights
- Evaluation across multiple independent datasets

---

## Machine Learning Models

- Linear Regression
- Random Forest Regression
- Gradient Boosting Regression
- XGBoost Regression

---

## Datasets

### Dataset 1: Biomass-Activated Carbons
- 73 samples
- Biomass-derived activated carbon materials
- Best Model: Random Forest / Gradient Boosting
- Best R²: 0.234

### Dataset 2: Carbon-Based Supercapacitors
- 556 samples
- Diverse carbon electrode materials
- Best Model: Gradient Boosting
- Best R²: 0.637

### Dataset 3: Doped Porous Carbons
- 19 samples
- Heteroatom-doped porous carbon materials
- Best Model: Random Forest
- Best R²: 0.13

### Dataset 4: Large-Scale Supercapacitor Dataset
- 4,794 samples
- Large literature-derived supercapacitor dataset
- Best Model: XGBoost
- Best R²: 0.9546

### Dataset 5: Carbon Composite Electrodes
- 38 samples
- CNF, rGO, MWCNT, and GQD-based electrodes
- Best Model: Random Forest
- Best R²: 0.023

---

## Key Findings

- Specific Surface Area (SSA) is the most influential predictor across most datasets.
- Current Density, Electrolyte Type, and Heteroatom Doping significantly affect capacitance.
- Ensemble methods consistently outperform linear models.
- Model performance improves substantially with larger and more consistent datasets.

---

## Technologies Used

- Python
- Pandas
- NumPy
- Scikit-Learn
- XGBoost
- Matplotlib
- Seaborn
- Jupyter Notebook

---

## Future Work

- Expand dataset size through automated literature mining
- Integrate advanced explainability techniques (SHAP)
- Extend the framework to other energy storage materials such as MXenes and MOFs
- Explore automated materials discovery workflows

---

## Disclaimer

This project is intended for academic and research purposes. All datasets were compiled from publicly available literature sources.

File: Dataset-1-Biomass-Activated-Carbons/cleaned_data.csv
Sample,agent,sample/agent,Activation temperature,Activation time,SBET,C,O,N,atom,conditions,capacitance,agent_enc,sample/agent_enc
APN(Pine tree powder)_1,KOH,1:4,850,60.0,2207.0,92.5,4.5,2.4,0.6,1.0,184.0,2,6
APN(Pine tree powder)_2,KOH,1:4,850,60.0,2029.0,91.1,5.8,1.9,1.2,1.0,131.0,2,6
Oil Palm kernel shell_1,KOH,1:4,500,240.0,462.1,80.22,18.51,1.27,0.0,0.5,210.0,2,6
Pine cone,KOH,1:1,800,60.0,1515.0,94.9,4.0,0.0,1.1,0.5,137.0,2,1
Broussonetia papyrifera_1,KOH,1:1,700,120.0,1212.0,92.6,6.4,1.0,0.0,0.5,320.0,2,1
Oil Palm kernel shell_2,steam,1:1,500,240.0,727.3,64.23,28.97,6.8,0.0,0.5,123.0,5,1
spruce,KOH,1:4,700,60.0,2220.0,69.03,24.98,1.19,4.8,0.25,267.0,2,6
corncob,KOH,1:4,700,60.0,2300.0,70.36,23.5,1.43,4.71,0.25,300.0,2,6
corn husks_1,KOH,1:1,800,60.0,928.0,83.68,14.63,1.51,0.18,1.0,312.0,2,1
corn husks_2,KOH,1:1.4,800,60.0,867.0,86.65,12.71,0.64,0.0,1.0,356.0,2,2
corn husks_3,KOH,1:1.8,800,60.0,814.0,82.09,17.13,0.78,0.0,1.0,344.0,2,3
Chinese parasol fluff_1,KOH,1:2,800,60.0,1154.0,84.93,11.82,1.5,1.75,0.2,493.0,2,4
Chinese parasol fluff_2,KOH,1:2,800,60.0,1154.0,84.93,11.82,1.5,1.75,0.5,436.0,2,4
Chinese parasol fluff_3,KOH,1:2,800,60.0,1154.0,84.93,11.82,1.5,1.75,1.0,370.0,2,4
Chinese parasol fluff_4,NaOH,1:2,800,60.0,263.0,87.91,10.84,0.98,0.27,1.0,140.0,3,4
Chinese parasol fluff_5,ZnCl2,1:2,800,60.0,1380.0,86.99,9.98,2.52,0.51,1.0,280.0,4,4
Chinese parasol fluff_6,H3PO4,1:2,800,60.0,800.0,87.33,10.53,1.4,0.74,1.0,207.0,0,4
waste shaddock endotheliums_1,KOH,1:2,750,60.0,1265.0,90.67,7.33,1.45,0.55,0.2,550.0,2,4
waste shaddock endotheliums_2,KOH,1:2,750,60.0,1265.0,90.67,7.33,1.45,0.55,0.5,425.0,2,4
waste shaddock endotheliums_3,KOH,1:2,750,60.0,1265.0,90.67,7.33,1.45,0.55,1.0,400.0,2,4
Lotus seedpods_1,KOH,1:8,700,120.0,870.0,64.54,33.12,0.51,1.83,0.5,362.0,2,10
Lotus seedpods_2,KOH,1:8,800,120.0,1812.0,67.54,31.06,0.44,0.96,0.5,402.0,2,10
Lotus seedpods_3,KOH,1:8,900,120.0,2864.0,77.96,21.34,0.18,0.52,0.5,338.0,2,10
Willow catkins_1,KOH,1:1,600,60.0,645.0,74.63,13.28,2.51,9.58,0.5,300.0,2,1
Willow catkins_2,KOH,1:1,700,120.0,1106.0,80.82,9.95,1.39,7.84,0.5,278.0,2,1
Willow catkins_3,KOH,1:1,800,150.0,1586.0,87.04,5.55,0.95,6.46,0.5,208.0,2,1
Lotus leaf_1,KOH,1:3,700,60.0,2297.0,90.22,9.1,0.68,0.0,1.0,344.0,2,5
Lotus leaf_2,KOH,1:3,800,60.0,2488.0,93.84,5.33,0.83,0.0,1.0,379.0,2,5
Lotus leaf_3,KOH,1:3,900,60.0,2487.0,88.74,10.46,0.8,0.0,1.0,286.0,2,5
Lotus leaf_4,KOH,1:2,800,60.0,2488.0,90.88,7.1,2.02,0.0,1.0,345.0,2,4
Lotus leaf_5,KOH,1:4,800,60.0,2488.0,90.39,8.64,0.97,0.0,1.0,347.0,2,6
Tobacco rods (Brazil),KOH,1:3,800,60.0,2115.0,86.71,6.34,1.23,5.72,0.5,286.6,2,5
(Zimbabwe),KOH,1:3,800,60.0,1971.0,83.98,6.2,1.19,8.63,0.5,235.0,2,5
(Yunnan),KOH,1:3,800,60.0,1994.0,81.96,9.77,1.33,6.94,0.5,274.0,2,5
(Guizhou),KOH,1:3,800,60.0,1761.0,82.37,7.16,1.19,9.28,0.5,243.0,2,5
(Hunan),KOH,1:3,800,60.0,2097.0,81.5,9.01,1.23,8.26,0.5,279.0,2,5
(Sichuan),KOH,1:3,800,60.0,1866.0,86.48,7.53,1.26,4.73,0.5,265.0,2,5
Waste coffee grounds,KOH,2:1,1200,120.0,1945.7,78.2,15.1,4.0,2.7,0.5,121.0,2,11
Potato waste,ZnCl2,1:2,700,120.0,1052.0,75.2,0.0,6.2,18.6,0.5,255.0,4,4
Camellia oliefera Shell_1,ZnCl2,1:3,600,60.0,1935.0,89.44,0.0,0.32,10.24,0.5,323.0,4,5
Camellia oliefera Shell_2,ZnCl2,1:3,600,60.0,1935.0,89.44,0.0,0.32,10.24,0.5,227.0,4,5
8Pueraria+4melamine,K2CO3,1:1,700,60.0,2321.0,73.06,21.16,4.16,1.62,0.5,250.0,1,1
Sakura petals_1,KOH,1:3,750,60.0,1137.7,72.38,27.19,0.43,0.0,1.0,175.0,2,5
Sakura petals_2,KOH,1:4,750,60.0,1433.76,72.92,26.58,0.5,0.0,1.0,231.6,2,6
Sakura petals_3,KOH,1:5,750,60.0,1785.41,90.26,9.41,0.33,0.0,1.0,179.0,2,7
Broussonetia papyrifera_2,KOH,1:1,700,120.0,1212.0,92.6,6.4,1.0,0.0,0.5,320.0,2,1
Baggase,KOH,1:1,700,150.0,2296.0,76.06,23.63,0.31,0.0,0.5,320.0,2,1
Garlic Skin,KOH,1:4,800,150.0,2818.0,87.08,12.92,0.0,0.0,0.5,427.0,2,6
Rice straw,KOH,1:3,600,60.0,1007.0,77.12,0.0,0.37,22.51,0.5,332.0,2,5
Fermented rice,ZnCl2,1:1,700,120.0,2105.9,86.7,7.1,6.2,0.0,0.2,398.0,4,1
Aloe vera,KOH,1:3,700,60.0,1890.0,76.67,0.0,0.435,22.895,0.5,410.0,2,5
Cotton_1,KOH,1:0,800,90.0,104.0,93.1,6.9,0.0,0.0,1.0,122.0,2,0
Cotton_2,KOH,1:4,800,90.0,1536.0,91.7,8.3,0.0,0.0,1.0,262.0,2,6
Cotton_3,KOH,1:5,800,90.0,1898.0,92.2,7.8,0.0,0.0,1.0,283.0,2,7
Cotton_4,KOH,1:6,800,90.0,2307.0,92.6,7.4,0.0,0.0,1.0,283.0,2,8
Cotton_5,KOH,1:7,800,90.0,2436.0,92.1,7.9,0.0,0.0,1.0,267.0,2,9
Perilla frutescens_1,steam,1:1,600,120.0,480.0,64.47,30.97,2.4,2.16,0.5,231.0,5,1
Perilla frutescens_2,steam,1:1,700,120.0,655.0,67.78,28.04,2.17,2.01,0.5,270.0,5,1
Perilla frutescens_3,steam,1:1,800,120.0,712.0,73.8,22.56,1.88,1.76,0.5,250.0,5,1
Sakura petals_4,steam,1:1,750,60.0,267.04,69.11,30.2,0.69,0.0,1.0,69.9,5,1
Cauliflower,steam,1:1,1000,180.0,1139.0,92.62,6.92,0.46,0.0,0.5,228.9,5,1
banana peel wastes,steam,1:1,900,60.0,383.0,92.99,4.84,1.79,0.38,0.2,206.0,5,1
banana peel wastes and yeast,steam,1:1,900,60.0,1084.0,92.16,5.47,2.06,0.31,0.2,384.0,5,1
Bean dergs,KOH,1:3,700,60.0,2876.0,85.71,1.64,9.93,2.72,1.0,482.0,2,5
Human hair_1,KOH,1:2,700,60.0,1054.0,85.2,7.45,5.12,2.23,0.5,382.0,2,4
Human hair_2,KOH,1:2,800,60.0,1306.0,88.72,5.39,4.38,1.51,0.5,445.0,2,4
Human hair_3,KOH,1:2,900,60.0,669.0,92.3,4.28,1.96,1.46,0.5,362.0,2,4
LN sea weed_1,steam,1:1,600,180.0,746.0,85.9,11.5,2.6,0.0,0.2,255.0,5,1
LN sea weed_2,steam,1:1,600,180.0,746.0,81.8,15.0,3.2,0.0,0.2,201.0,5,1
LN sea weed_3,steam,1:1,600,180.0,746.0,81.8,15.8,2.4,0.0,0.2,125.0,5,1
LN sea weed_4,steam,1:1,750,180.0,1082.0,91.3,7.3,1.4,0.0,0.2,179.0,5,1
LN sea weed_5,steam,1:1,750,180.0,1082.0,86.9,11.8,1.3,0.0,0.2,188.0,5,1
LN sea weed_6,steam,1:1,750,180.0,1082.0,85.3,12.8,1.9,0.0,0.2,123.0,5,1

File: Dataset-1-Biomass-Activated-Carbons/table_S1_final.csv
Sample,agent,sample/agent,Activation temperature,Activation time,SBET,C,O,N,atom,conditions,capacitance,References
APN(Pine tree powder),KOH,1:4,850,60,2207,92.5,4.5,2.4,0.6,1,184,[1]
APN(Pine tree powder),KOH,1:4,850,60,2029,91.1,5.8,1.9,1.2,1,131,
Oil Palm kernel shell,KOH,1:4,500,240,462.1,80.22,18.51,1.27,0,0.5,210,[2]
Pine cone,KOH,1:1,800,60,1515,94.9,4,0,1.1,0.5,137,[3]
Broussonetia papyrifera,KOH,1:1,700,120,1212,92.6,6.4,1,0,0.5,320,[4]
Oil Palm kernel shell,steam,1:1,500,4h,727.3,64.23,28.97,6.8,0,0.5,123,[2]
spruce,KOH,1:4,700,60,2220,69.03,24.98,1.19,4.8,0.25,267,
corncob,KOH,1:4,700,60,2300,70.36,23.5,1.43,4.71,0.25,300,
corn husks,KOH,1:1,800,60,928,83.68,14.63,1.51,0.18,1,312,[5]
,KOH,1:1.4,800,60,867,86.65,12.71,0.64,0,1,356,
,KOH,1:1.8,800,60,814,82.09,17.13,0.78,0,1,344,
Chinese parasol fluff,KOH,1:2,800,60,1154,84.93,11.82,1.5,1.75,0.2,493,[6]
Chinese parasol fluff,KOH,1:2,800,60,1154,84.93,11.82,1.5,1.75,0.5,436,
Chinese parasol fluff,KOH,1:2,800,60,1154,84.93,11.82,1.5,1.75,1,370,
,NaOH,1:2,800,60,263,87.91,10.84,0.98,0.27,1,140,
,ZnCl2,1:2,800,60,1380,86.99,9.98,2.52,0.51,1,280,
,H3PO4,1:2,800,60,800,87.33,10.53,1.4,0.74,1,207,
waste shaddock endotheliums,KOH,1:2,750,60,1265,90.67,7.33,1.45,0.55,0.2,550,[7]
,KOH,1:2,750,60,1265,90.67,7.33,1.45,0.55,0.5,425,
,KOH,1:2,750,60,1265,90.67,7.33,1.45,0.55,1,400,
Lotus seedpods,KOH,1:8,700,120,870,64.54,33.12,0.51,1.83,0.5,362,[8]
,KOH,1:8,800,120,1812,67.54,31.06,0.44,0.96,0.5,402,
,KOH,1:8,900,120,2864,77.96,21.34,0.18,0.52,0.5,338,
Willow catkins,KOH,1:1,600,60,645,74.63,13.28,2.51,9.58,0.5,300,[9]
,KOH,1:1,700,120,1106,80.82,9.95,1.39,7.84,0.5,278,
,KOH,1:1,800,150,1586,87.04,5.55,0.95,6.46,0.5,208,
Lotus leaf,KOH,1:3,700,60,2297,90.22,9.1,0.68,0,1,344,[10]
,KOH,1:3,800,60,2488,93.84,5.33,0.83,0,1,379,
,KOH,1:3,900,60,2487,88.74,10.46,0.8,0,1,286,
,KOH,1:2,800,60,2488,90.88,7.1,2.02,0,1,345,
,KOH,1:4,800,60,2488,90.39,8.64,0.97,0,1,347,
Tobacco rods (Brazil),KOH,1:3,800,60,2115,86.71,6.34,1.23,5.72,0.5,286.6,[11]
(Zimbabwe),KOH,1:3,800,60,1971,83.98,6.2,1.19,8.63,0.5,235,
(Yunnan),KOH,1:3,800,60,1994,81.96,9.77,1.33,6.94,0.5,274,
(Guizhou),KOH,1:3,800,60,1761,82.37,7.16,1.19,9.28,0.5,243,
(Hunan),KOH,1:3,800,60,2097,81.5,9.01,1.23,8.26,0.5,279,
(Sichuan),KOH,1:3,800,60,1866,86.48,7.53,1.26,4.73,0.5,265,
Waste coffee grounds,KOH,2:1,1200,120,1945.7,78.2,15.1,4,2.7,0.5,121,[12]
Potato waste,ZnCl2,1:2,700,120,1052,75.2,0,6.2,18.6,0.5,255,[13]
Camellia oliefera Shell,ZnCl2,1:3,600,60,1935,89.44,0,0.32,10.24,0.5,323,[14]
,ZnCl2,1:3,600,60,1935,89.44,0,0.32,10.24,0.5,227,
8Pueraria+4melamine,K2CO3,1:1,700,60,2321,73.06,21.16,4.16,1.62,0.5,250,
Sakura petals,KOH,1:3,750,60,1137.7,72.38,27.19,0.43,0,1,175,[15]
,KOH,1:4,750,60,1433.76,72.92,26.58,0.5,0,1,231.6,
,KOH,1:5,750,60,1785.41,90.26,9.41,0.33,0,1,179,
Broussonetia papyrifera,KOH,1:1,700,120,1212,92.6,6.4,1,0,0.5,320,[4]
Baggase,KOH,1:1,700,150,2296,76.06,23.63,0.31,0,0.5,320,[16]
Garlic Skin,KOH,1:4,800,150,2818,87.08,12.92,0,0,0.5,427,[17]
Rice straw,KOH,1:3,600,60,1007,77.12,0,0.37,22.51,0.5,332,[18]
Fermented rice,ZnCl2,1:1,700,120,2105.9,86.7,7.1,6.2,0,0.2,398,[19]
Aloe vera,KOH,1:3,700,60,1890,76.67,0,0.435,22.895,0.5,410,[20]
Cotton,KOH,1:0,800,90,104,93.1,6.9,0,0,1,122,[21]
,KOH,1:4,800,90,1536,91.7,8.3,0,0,1,262,
,KOH,1:5,800,90,1898,92.2,7.8,0,0,1,283,
,KOH,1:6,800,90,2307,92.6,7.4,0,0,1,283,
,KOH,1:7,800,90,2436,92.1,7.9,0,0,1,267,
Perilla frutescens,steam,1:1,600,2h,480,64.47,30.97,2.4,2.16,0.5,231,[22]
,steam,1:1,700,2h,655,67.78,28.04,2.17,2.01,0.5,270,
,steam,1:1,800,2h,712,73.8,22.56,1.88,1.76,0.5,250,
Sakura petals,steam,1:1,750,1h,267.04,69.11,30.2,0.69,0,1,69.9,[15]
Cauliflower,steam,1:1,1000,3h,1139,92.62,6.92,0.46,0,0.5,228.9,[23]
banana peel wastes,steam,1:1,900,1h,383,92.99,4.84,1.79,0.38,0.2,206,[24]
banana peel wastes and yeast,steam,1:1,900,1h,1084,92.16,5.47,2.06,0.31,0.2,384,
Bean dergs,KOH,1:3,700,60,2876,85.71,1.64,9.93,2.72,1,482,[25]
Human hair,KOH,1:2,700,60,1054,85.2,7.45,5.12,2.23,0.5,382,[26]
,KOH,1:2,800,60,1306,88.72,5.39,4.38,1.51,0.5,445,
,KOH,1:2,900,60,669,92.3,4.28,1.96,1.46,0.5,362,
LN sea weed,steam,1:1,600,3h,746,85.9,11.5,2.6,0,0.2,255,[27]
,steam,1:1,600,3h,746,81.8,15,3.2,0,0.2,201,
,steam,1:1,600,3h,746,81.8,15.8,2.4,0,0.2,125,
,steam,1:1,750,3h,1082,91.3,7.3,1.4,0,0.2,179,
,steam,1:1,750,3h,1082,86.9,11.8,1.3,0,0.2,188,
,steam,1:1,750,3h,1082,85.3,12.8,1.9,0,0.2,123,
